Repository: clay-good/anvilate

# Anvilate

<!-- mcp-name: io.github.clay-good/anvilate -->

*anvil + validate* — describe a mechanical part, get back a physics-validated pass/fail where **every check cites the code it came from**.

Anvilate runs the engineering checks you'd otherwise do by hand in a spreadsheet — bending, deflection, buckling, resonance, bolted and welded connections, pressure, tolerance stack-ups — and rolls them into one scorecard that **won't hand you a silent green**. A check it could not run says so; it never counts as a pass. Local-first and open source: no cloud, no LLM, no account.

> **Status: pre-alpha (v0.0.1).** The analytical screening core, the command line, the MCP server, and a [catalog of drawable parts](docs/parts-catalog.md) with [combinations](docs/combinations.md) of them (STEP, DXF, 3MF) work today. Plain-English requests work through your own MCP agent, which writes the spec. The wider geometry catalog, FEA, and semantic PMI described under [Where this is going](#where-this-is-going) are still being built.

## How to use it

Three steps. You talk to your own AI agent; the agent calls Anvilate.

**1. Install** (Python 3.11+)

```bash
git clone https://github.com/clay-good/anvilate.git
cd anvilate
python -m venv .venv && source .venv/bin/activate
pip install -e ".[geometry,export,pdf]"  # geometry adds B-Rep/STEP; export adds DXF; pdf reads requirement sheets
```

**2. Connect your agent** (one line, no account, no API key)

```bash
claude mcp add anvilate -- "$(which anvilate-mcp)"   # Claude Code
```

```bash
codex mcp add anvilate -- "$(which anvilate-mcp)"    # OpenAI Codex
```

**3. Ask in plain English**

> *Check an ASTM A36 lifting lug, 80 mm wide, 12 mm thick with a 25 mm pin hole, for a 50 kN load and a safety factor of 2.*

> *Design a 300 x 240 x 25 mm steel base plate for a 600 kN column load, check it, and write me the STEP file.*

> *Draw a 120 x 80 mm mounting plate, 6 mm thick, with four M6 clearance holes on a 100 x 60 mm pattern, and give me the STEP file.*

> *What parts can you draw?*

> *Bolt that bracket to the plate with two M6 screws, washers and nuts, and show me the assembly.*

**What you get back**

| You get | What it is |
| --- | --- |
| A verdict | Pass, fail or *not evaluated*, check by check, each with the formula and the code clause it came from. |
| A picture | The part drawn in four views from its built solid, so you can see what was made. |
| A STEP file | The solid, to open in the CAD you already use: SolidWorks, Fusion, Onshape, NX, CATIA, FreeCAD. Plates, flanges and lugs also export as a DXF cut profile, and a sheet-metal bracket as its flat blank with the bend lines marked. |
| A one-page sheet | `anvilate view part.yaml` writes the drawings and every check into one HTML file you can print or send. |

Your agent writes a short spec from what you asked, and Anvilate does the rest on your
machine. The files land in `./anvilate-out` (or the folder you name with
`anvilate-mcp --out DIR`): the picture the agent looked at, the STEP file, the sheet.
Parts go together too: [combinations](docs/combinations.md) places them by the holes and
faces they share, checks that the holes line up and the bolts are long enough, and writes
a STEP assembly. [Parts you can ask for](docs/parts-catalog.md) shows every part it draws, with a picture of
each: plates, brackets, flanges, spacers, shafts, keys, pulleys, gear pairs, bearings,
springs, tubes, rolled beams and columns, lifting lugs, gusset and shear plates, tension members, pipe runs, sheet-metal brackets,
enclosures and their lids.

**Already have drawings?** Point the server at the folder when you connect it, and ask
your agent to start from what is there:

```bash
claude mcp add anvilate -- "$(which anvilate-mcp)" --context ~/projects/gearbox
```

> *Look at the drawings in the context folder and make me a mounting plate that matches plate.dxf.*

Your agent reads the pictures, PDFs and notes itself. Anvilate measures the STEP, DXF, STL
and 3MF files for it, exactly, in millimetres, and says which unit each file was written
in. It only reads inside that folder, and it never changes a file there. DWG, IGES and
native CAD files are not read: export STEP or DXF from your CAD first.

**What it is not.** Anvilate is not a CAD system and not a certification. It gives you a
fast, cited first check and a clean file to carry into your own tools. A check it could not
run says *not evaluated* and never counts as a pass.

You can also use it with no agent at all: write the spec yourself and run the commands
below. Anvilate has no language model of its own, calls none, and sends nothing off your
machine. Other clients and the full loop are in [agent integration](docs/agent-mcp-integration.md).

## Try it

Run any of the worked examples. Each is self-contained, needs no network, and prints its result: a scorecard for the screening examples, the computed values for the analysis ones.

```bash
python examples/cantilever_bracket_check.py

File: src/anvilate/standards/data/weld_fatigue.yaml
# Welded-joint fatigue test points (schema: standards-data).
#
# Two constant-amplitude S-N campaigns from "A Dataset of Fatigue Properties for Welded
# Joints" (Deng, Luo, Gong, Liu, Zhang and Wang, figshare, 2025, version 2), which compiles
# test results from the published literature under CC BY 4.0. Each campaign is one
# `dataset_id` in that release, copied point for point from its S-N.json (md5
# 55a9defc400f717147702d6c8a91f0ce) with the test conditions from its parameter.json (md5
# c6e93be560fefd4653514a24751eb3c5). Every point is a failed specimen: neither campaign
# records a run-out. Stress is the nominal range, max minus min, in MPa.
#
# A campaign is bundled only where the release states everything `SpecimenMetadata`
# requires, numerically where it is a number: the test temperature, the environment, the
# stress ratio and the thickness. A temperature recorded as "ambient" was not read as 20 C,
# and a campaign sharing its metadata with a sibling series from the same paper was left
# out, since nothing would say which series it is.
#
# The points are data. The curve a record carries is fitted from them by
# `anvilate.standards.weld_fatigue` and is a mean curve, valid over the tested range only.
dataset:
  name: anvilate-weld-fatigue
  version: "0.1.0"
  source: "A Dataset of Fatigue Properties for Welded Joints (Deng et al., figshare, 2025)"
  release: "2"
  license: "CC-BY-4.0 (credit the dataset's authors and each campaign's original publication)"
  retrieved: "2026-10-08"
  doi: "10.6084/m9.figshare.29254265.v2"
  authors: "Caiyan Deng, Chenyu Luo, Baoming Gong, Yong Liu, Xu Zhang, Shuaikun Wang"

campaigns:
  SM50B-CRUCIFORM-R0:
    dataset_id: 1868
    publication: "Fatigue Strength Improvement by Replacing Welded Joints with Ductile Cast Iron Joints, Tetsu-to-Hagane (2019), doi:10.2355/tetsutohagane.TETSU-2018-158"
    material: "SM50B steel"
    joint: "cruciform joint, failing at the weld toe"
    loading_mode: axial
    stress_ratio: 0.0
    temperature: {magnitude: 23.0, unit: degC}
    environment: "air"
    thickness: {magnitude: 20.0, unit: mm}
    stress_concentration_factor: 3.47
    points:
      - [59, 10200000]
      - [59, 34700000]
      - [59, 37900000]
      - [60, 23600000]
      - [60, 27700000]
      - [60, 31100000]
      - [79, 3650000]
      - [79, 5610000]
      - [80, 3340000]
      - [80, 9860000]
      - [81, 19800000]
      - [100, 1300000]
      - [100, 1530000]
      - [100, 2140000]
      - [100, 2620000]
      - [118, 1630000]
      - [119, 987000]
      - [119, 1220000]
      - [119, 1440000]
      - [120, 1300000]
      - [121, 1090000]
      - [153, 413000]
      - [160, 569000]
      - [166, 331000]
      - [201, 139000]
      - [201, 193000]
      - [201, 213000]
      - [201, 241000]
      - [240, 149000]
      - [241, 95300]
      - [241, 106000]
      - [241, 113000]
      - [281, 68800]
      - [281, 76000]
      - [283, 64400]
      - [284, 80800]
      - [320, 44600]
      - [321, 52900]
  AA6082-T6-FSW-BUTT-R0.1:
    dataset_id: 2022
    publication: "Assessment of the fatigue behaviour of friction stir welded joints: Aluminium alloy 6082-T6, Key Engineering Materials 348-349 (2007), doi:10.4028/www.scientific.net/KEM.348-349.209"
    material: "6082-T6 aluminium alloy"
    joint: "friction stir welded butt joint, cross-weld specimen, failing at the weld centre"
    loading_mode: axial
    stress_ratio: 0.1
    temperature: {magnitude: 25.0, unit: degC}
    environment: "air"
    thickness: {magnitude: 3.0, unit: mm}
    points:
      - [88, 218000]
      - [88, 258000]
      - [89, 98500]
      - [89, 274000]
      - [89, 496000]
      - [100, 116000]
      - [101, 350000]
      - [102, 261000]
      - [102, 302000]
      - [102, 695000]
      - [113, 51700]
      - [113, 88000]
      - [113, 100000]
      - [113, 183000]
      - [151, 9280]
      - [152, 6920]
      - [152, 9940]
      - [152, 11000]
      - [152, 12100]
